Repository: MyonicS/Manuscript_Pores_2025

# Description
This repository hosts the companion jupyter notebook for the publication *The Effect of Impurities in Post-Consumer Plastic Waste on the Cracking of Polyolefins with Zeolite-based Catalysts* (https://doi.org/To-be-added)
It provides an executable version of the manuscript generating all figures and analyses from raw experimental data.
The raw data is hosted on the Open Science Foundation repository under DOI: https://doi.org/10.17605/OSF.IO/5WTZY

## In Google Colab
The easiest way to run the notebook is in Google Colab.
Click the link below and run the notebook.
At release the notebook is running python 3.12. 
Cells at the top of the notebook clone the repository, install packages and download the experimental data to the Colab runtime. Note that these steps can take a couple minutes.

## Running the notebook locally
The notebook is optimized to run in Google Colab. When running the notebook locally delete or comment out all code cells before importing of modules. 
1. Clone the repository:
   ```sh
   git clone https://github.com/MyonicS/Manuscript_Pores_2025
   ```
2. (optional but recommended: Create a new python 3.12 environment)
3. When you have UV installed, you can install the remaining requirements by navigating to the repository and running:
   ```sh
   uv pip sync pyproject.toml
   ```
4. Download the experimental data from the OSF repository.
   You can do this manually by downloading the ZIP file from [here](https://doi.org/10.17605/OSF.IO/ZXCTH) and unzipping the folder into the repository, or by using the [datahugger](https://github.com/J535D165/datahugger) library
5. Run the notebook in your IDE of choice. We recommend VS code as it allows for interactive plots in-line, which can be enabled using 
   ```python
   %matplotlib widget
   ```
	at the start of a cell.

# Citing

When utilizing code or data from this study in an academic publication please cite the following manuscript:
> Rejman, S., Meijer, T., van de Minkelis, J.H., Seyed Khabbaz, H., Gooneie, A., Duijndam, A.J.A., Vollmer, I., Weckhuysen, B.M. On the Influence of Catalyst Pore Structure in the Catalytic Cracking of Polypropylene. _ChemRxiv_ (2025). https://doi.org/To-be-added

Alternatively, the data itself can be cited as:
> Rejman, S. et al. Experimental data supporting: ‘On the Influence of Catalyst Pore Structure in the Catalytic Cracking of Polypropylene’. OSF http://dx.doi.org/10.17605/OSF.IO/5WTZY (2025)

# Bugs and Comments
Feels free to submit bug reports, comments or questions as issues.

File: Results/TGA/TGA_csv_20C/Results_F04.csv
,Filename,m_polymer,m_cat,coke_yield,P/C ratio,Tmax,T50
0,SR_TGA_0141_P1-001-3_F04_20Cmin_ratio_01.txt,5.186098000000001,9.007354,0.022345894736273776,0.5757626490532072,382.62,372.58
1,SR_TGA_0141_P1-001-3_F04_20Cmin_ratio_02.txt,4.8436509999999995,4.681455,0.011364980672637276,1.034646493451288,387.14,379.78
2,SR_TGA_0141_P1-001-3_F04_20Cmin_ratio_03.txt,4.841924,2.199873,0.006324758505090122,2.2010016032743707,404.22,395.87
3,SR_TGA_0141_P1-001-3_F04_20Cmin_ratio_04.txt,4.638129,0.961555,0.00554361467738391,4.823571194575453,429.95,416.26
4,SR_TGA_0141_P1-001-3_F04_20Cmin_ratio_05.txt,4.828949,0.662808,0.005226188969898018,7.285592509444665,439.14,423.43

File: Results/TGA/TGA_csv_20C/Results_L06.csv
,Filename,m_polymer,m_cat,coke_yield,P/C ratio,Tmax,T50
0,SR_TGA_0140_P1-001-3_L06_20Cmin_ratio_01.txt,5.064621000000001,8.316768,0.02014622614406892,0.6089650450752024,413.26,402.22
1,SR_TGA_0140_P1-001-3_L06_20Cmin_ratio_02.txt,4.868008000000001,4.249712,0.01105770573918538,1.1454912709378897,411.59,400.89
2,SR_TGA_0140_P1-001-3_L06_20Cmin_ratio_03.txt,4.9083190000000005,1.993064,0.006625486240808692,2.4627001440997383,412.04,402.01
3,SR_TGA_0140_P1-001-3_L06_20Cmin_ratio_04.txt,4.6595379999999995,1.066637,0.005634464189368131,4.368438372192226,425.98,414.29
4,SR_TGA_0140_P1-001-3_L06_20Cmin_ratio_05.txt,4.953035,0.79499,0.00529352205264045,6.230311073095259,435.08,421.05

File: Results/TGA/TGA_csv_20C/Results_S04.csv
,Filename,m_polymer,m_cat,coke_yield,P/C ratio,Tmax,T50
0,SR_TGA_0139_P1-001-3_S04_20Cmin_ratio_01.txt,4.765161,4.746937,0.01224155909947223,1.0038391071969146,392.78,383.74
1,SR_TGA_0139_P1-001-3_S04_20Cmin_ratio_02.txt,4.893753,4.230708,0.01241153772983636,1.1567219954674255,398.15,387.46
2,SR_TGA_0139_P1-001-3_S04_20Cmin_ratio_03.txt,4.909370000000001,2.26278,0.006665621047099814,2.1696187875091706,401.3,391.93
3,SR_TGA_0139_P1-001-3_S04_20Cmin_ratio_04.txt,4.974240999999999,1.147091,0.005809127462863142,4.336396153400209,409.95,400.93
4,SR_TGA_0139_P1-001-3_S04_20Cmin_ratio_05.txt,4.674104,0.500612,0.005725375387453945,9.336779781547387,430.19,418.17
