Repository: MyonicS/Manuscript_Pores_2025

# Description
This repository hosts the companion jupyter notebook for the publication *The Effect of Impurities in Post-Consumer Plastic Waste on the Cracking of Polyolefins with Zeolite-based Catalysts* (https://doi.org/To-be-added)
It provides an executable version of the manuscript generating all figures and analyses from raw experimental data.
The raw data is hosted on the Open Science Foundation repository under DOI: https://doi.org/10.17605/OSF.IO/5WTZY

## In Google Colab
The easiest way to run the notebook is in Google Colab.
Click the link below and run the notebook.
At release the notebook is running python 3.12. 
Cells at the top of the notebook clone the repository, install packages and download the experimental data to the Colab runtime. Note that these steps can take a couple minutes.

## Running the notebook locally
The notebook is optimized to run in Google Colab. When running the notebook locally delete or comment out all code cells before importing of modules. 
1. Clone the repository:
   ```sh
   git clone https://github.com/MyonicS/Manuscript_Pores_2025
   ```
2. (optional but recommended: Create a new python 3.12 environment)
3. When you have UV installed, you can install the remaining requirements by navigating to the repository and running:
   ```sh
   uv pip sync pyproject.toml
   ```
4. Download the experimental data from the OSF repository.
   You can do this manually by downloading the ZIP file from [here](https://doi.org/10.17605/OSF.IO/ZXCTH) and unzipping the folder into the repository, or by using the [datahugger](https://github.com/J535D165/datahugger) library
5. Run the notebook in your IDE of choice. We recommend VS code as it allows for interactive plots in-line, which can be enabled using 
   ```python
   %matplotlib widget
   ```
	at the start of a cell.

# Citing

When utilizing code or data from this study in an academic publication please cite the following manuscript:
> Rejman, S., Meijer, T., van de Minkelis, J.H., Seyed Khabbaz, H., Gooneie, A., Duijndam, A.J.A., Vollmer, I., Weckhuysen, B.M. On the Influence of Catalyst Pore Structure in the Catalytic Cracking of Polypropylene. _ChemRxiv_ (2025). https://doi.org/To-be-added

Alternatively, the data itself can be cited as:
> Rejman, S. et al. Experimental data supporting: ‘On the Influence of Catalyst Pore Structure in the Catalytic Cracking of Polypropylene’. OSF http://dx.doi.org/10.17605/OSF.IO/5WTZY (2025)

# Bugs and Comments
Feels free to submit bug reports, comments or questions as issues.

File: Results/TGA/TGA_csv_PP2/Results_F04.csv
,Filename,m_polymer,m_cat,coke_yield,P/C ratio,Tmax,T50
0,SR_TGA_0143_F04_V330P_ratio_01.txt,4.692126,9.394517,0.011544020770115803,0.4994536706889774,320.81,313.13
1,SR_TGA_0143_F04_V330P_ratio_02.txt,5.103103,4.969363,0.0057553218110626475,1.0269129061410889,324.45,316.42
2,SR_TGA_0143_F04_V330P_ratio_03.txt,4.666278999999999,2.284393,0.0034845751829241122,2.042677857969272,345.46,334.94
3,SR_TGA_0143_F04_V330P_ratio_04.txt,4.414956999999999,1.282695,0.0032378571297523783,3.441938262798249,352.24,336.02
4,SR_TGA_0143_F04_V330P_ratio_05.txt,5.044566,0.758235,0.0029614044102109155,6.653037646639894,369.37,354.17

File: Results/TGA/TGA_csv_PP2/Results_L06.csv
,Filename,m_polymer,m_cat,coke_yield,P/C ratio,Tmax,T50
0,SR_TGA_0144_L06_V330P_ratio_01.txt,4.598664000000001,8.555387,0.016176654784955,0.5375167715966561,345.46,340.28
1,SR_TGA_0144_L06_V330P_ratio_02.txt,5.07082,4.567227,0.008170276207792837,1.1102623101501197,353.96,348.78
2,SR_TGA_0144_L06_V330P_ratio_03.txt,4.715195,2.182326,0.004641165423699248,2.160628155463482,360.03,353.35
3,SR_TGA_0144_L06_V330P_ratio_04.txt,4.810893,1.057796,0.0030347796136808583,4.54803478175376,374.42,364.91
4,SR_TGA_0144_L06_V330P_ratio_05.txt,4.5077419999999995,0.513586,0.003975382796974638,8.776995478848722,405.67,390.49

File: Results/TGA/TGA_csv_PP2/Results_S04.csv
,Filename,m_polymer,m_cat,coke_yield,P/C ratio,Tmax,T50
0,SR_TGA_0142_S04_V330P_ratio_02.txt,4.87319,2.608175,0.005178743287251211,1.8684290739693463,334.75,328.56
1,SR_TGA_0142_S04_V330P_ratio_03.txt,4.856524,2.031953,0.004296694508253221,2.390076935834638,337.63,331.44
2,SR_TGA_0142_S04_V330P_ratio_04.txt,4.662214,1.2809,0.0028771738062645853,3.639795456319775,351.65,344.96
3,SR_TGA_0142_S04_V330P_ratio_05.txt,4.378845999999999,0.428118,0.003736600921795375,10.228128693491046,370.85,362.33
