Repository: MyonicS/Manuscript_Pores_2025

# Description
This repository hosts the companion jupyter notebook for the publication *The Effect of Impurities in Post-Consumer Plastic Waste on the Cracking of Polyolefins with Zeolite-based Catalysts* (https://doi.org/To-be-added)
It provides an executable version of the manuscript generating all figures and analyses from raw experimental data.
The raw data is hosted on the Open Science Foundation repository under DOI: https://doi.org/10.17605/OSF.IO/5WTZY

## In Google Colab
The easiest way to run the notebook is in Google Colab.
Click the link below and run the notebook.
At release the notebook is running python 3.12. 
Cells at the top of the notebook clone the repository, install packages and download the experimental data to the Colab runtime. Note that these steps can take a couple minutes.

## Running the notebook locally
The notebook is optimized to run in Google Colab. When running the notebook locally delete or comment out all code cells before importing of modules. 
1. Clone the repository:
   ```sh
   git clone https://github.com/MyonicS/Manuscript_Pores_2025
   ```
2. (optional but recommended: Create a new python 3.12 environment)
3. When you have UV installed, you can install the remaining requirements by navigating to the repository and running:
   ```sh
   uv pip sync pyproject.toml
   ```
4. Download the experimental data from the OSF repository.
   You can do this manually by downloading the ZIP file from [here](https://doi.org/10.17605/OSF.IO/ZXCTH) and unzipping the folder into the repository, or by using the [datahugger](https://github.com/J535D165/datahugger) library
5. Run the notebook in your IDE of choice. We recommend VS code as it allows for interactive plots in-line, which can be enabled using 
   ```python
   %matplotlib widget
   ```
	at the start of a cell.

# Citing

When utilizing code or data from this study in an academic publication please cite the following manuscript:
> Rejman, S., Meijer, T., van de Minkelis, J.H., Seyed Khabbaz, H., Gooneie, A., Duijndam, A.J.A., Vollmer, I., Weckhuysen, B.M. On the Influence of Catalyst Pore Structure in the Catalytic Cracking of Polypropylene. _ChemRxiv_ (2025). https://doi.org/To-be-added

Alternatively, the data itself can be cited as:
> Rejman, S. et al. Experimental data supporting: ‘On the Influence of Catalyst Pore Structure in the Catalytic Cracking of Polypropylene’. OSF http://dx.doi.org/10.17605/OSF.IO/5WTZY (2025)

# Bugs and Comments
Feels free to submit bug reports, comments or questions as issues.

File: Results/TGA/TGA_csv/Results_F04.csv
,Filename,m_polymer,m_cat,coke_yield,P/C ratio,Tmax,T50
0,TM_F04_BM_P1001-3_TGA_after_calibration_01.txt,4.592803,0.942009,0.007139866438860984,4.875540467235451,407.03,398.7
1,TM_F04_BM_P1001-3_TGA_after_calibration_02.txt,4.6586229999999995,0.482082,0.006646169909005287,9.663548939806919,419.93,408.75
2,TM_F04_BM_P1001-3_TGA_after_calibration_03.txt,4.711164,4.409571,0.005277676599668361,1.068395088773942,345.03,346.03
3,TM_F04_BM_P1001-3_TGA_after_calibration_04.txt,4.688772,2.138288,0.006408287713712612,2.1927691686059125,362.99,361.66
4,TM_F04_BM_P1001-3_TGA_after_calibration_05.txt,4.7960899999999995,8.798715,0.010474574080136315,0.5450898227752575,344.96,345.96

File: Results/TGA/TGA_csv/Results_F05.csv
,Filename,m_polymer,m_cat,coke_yield,P/C ratio,Tmax,T50
0,TM_TGA_F05_BM_P1001-3_ratio_01.txt,4.680609,1.030424,0.005305078890375173,4.542410696955816,375.53,365.35
1,TM_TGA_F05_BM_P1001-3_ratio_02.txt,4.758657,4.272714,0.004947404278139838,1.1137316937197297,303.27,313.14
2,TM_TGA_F05_BM_P1001-3_ratio_03.txt,4.665568,0.342752,0.00609893586375764,13.612081038185044,402.16,388.14
3,TM_TGA_F05_BM_P1001-3_ratio_04.txt,4.6396869999999995,2.110679,0.00420567163259071,2.1981964097809277,329.98,326.8
4,TM_TGA_F05_BM_P1001-3_ratio_05.txt,4.760180999999999,8.596614,0.01136490398159209,0.5537274326845429,312.31,312.64

File: Results/TGA/TGA_csv/Results_F06.csv
,Filename,m_polymer,m_cat,coke_yield,P/C ratio,Tmax,T50
0,TM_TGA_F06_BM_P1001-3_ratio_01.txt,4.676408,0.994516,0.006012520721032029,4.702194836483275,386.97,376.79
1,TM_TGA_F06_BM_P1001-3_ratio_02.txt,4.651679,0.372935,0.006364798602827065,12.473162883612424,411.73,397.05
2,TM_TGA_F06_BM_P1001-3_ratio_03.txt,4.783149,4.202795,0.006728203532860823,1.138087629779706,313.96,318.31
3,TM_TGA_F06_BM_P1001-3_ratio_04.txt,4.774444000000001,2.088999,0.005285851085487687,2.2855176091515608,349.36,347.19

File: Results/TGA/TGA_csv/Results_H04.csv
,Filename,m_polymer,m_cat,coke_yield,P/C ratio,Tmax,T50
0,TM_TGA_H04_ratio_01.txt,4.668413000000001,4.174204,0.009222834397899237,1.1183959863964485,389.49,382.15
1,TM_TGA_H04_ratio_02.txt,4.5398559999999994,0.417854,0.007760158031444166,10.864694366931989,436.51,425.49
2,TM_TGA_H04_ratio_03.txt,4.6988330000000005,1.007694,0.007605718270898289,4.662956214882692,415.17,406.99
3,TM_TGA_H04_ratio_04.txt,4.583182000000001,2.018843,0.007435663693914007,2.2702022891329343,390.66,384.99
4,TM_TGA_H04_ratio_05.txt,4.9177029999999995,8.326897,0.015691878911759938,0.5905805007555635,391.14,385.13

File: Results/TGA/TGA_csv/Results_L06.csv
,Filename,m_polymer,m_cat,coke_yield,P/C ratio,Tmax,T50
0,TM_TGA_L06_ratio_01.txt,4.65056,0.738181,0.0065338367852473735,6.300026687221697,411.04,404.2
1,TM_TGA_L06_ratio_02.txt,4.624340999999999,0.229879,0.006351175226913416,20.116413417493547,433.74,425.41
2,TM_TGA_L06_ratio_03.txt,4.7286779999999995,1.852514,0.006941897925805061,2.552573421847284,395.02,390.01
3,TM_TGA_L06_ratio_04.txt,4.796733,8.25,0.014802366527384215,0.5814221818181817,390.92,386.58
4,TM_TGA_L06_ratio_05.txt,4.70754,4.008146,0.008325792239683608,1.1744931447107965,388.09,383.75

File: Results/TGA/TGA_csv/Results_M02.csv
,Filename,m_polymer,m_cat,coke_yield,P/C ratio,Tmax,T50
0,TM_TGA_M02_ratio_01.txt,4.662654,2.525654,0.004940319397493389,1.8461174808584233,340.13,339.3
1,TM_TGA_M02_ratio_02.txt,4.640906,0.360842,0.007226175233887523,12.861324346944093,419.16,407.81
2,TM_TGA_M02_ratio_03.txt,4.605811,4.1552,0.007649032928185789,1.1084450808625337,335.64,336.3
3,TM_TGA_M02_ratio_04.txt,4.546563000000001,1.028426,0.006318179248808391,4.420894648715611,379.04,372.03
4,TM_TGA_M02_ratio_05.txt,4.869701000000001,8.455895,0.014177051116690903,0.5758942134451766,342.06,340.23

File: Results/TGA/TGA_csv/Results_M03.csv
,Filename,m_polymer,m_cat,coke_yield,P/C ratio,Tmax,T50
0,TM_TGA_M03_ratio_01.txt,4.90212,4.090498,0.00894878134358192,1.1984164275352291,385.47,378.12
1,TM_TGA_M03_ratio_02.txt,4.830813,2.034764,0.009978651626548126,2.3741392122133083,404.2,398.03
2,TM_TGA_M03_ratio_03.txt,4.752797,1.0664,0.0072984392137934884,4.456861402850713,423.8,415.79
3,TM_TGA_M03_ratio_04.txt,4.596902,0.447326,0.007995602255606055,10.276402444749467,444.46,433.13
4,TM_TGA_M03_ratio_05.txt,4.824444,8.539804,0.01639567170849126,0.5649361507594319,386.49,382.82

File: Results/TGA/TGA_csv/Results_M03crushed.csv
,Filename,m_polymer,m_cat,coke_yield,P/C ratio,Tmax,T50
0,TM_TGA_M03_crushed_ratio_01.txt,4.768549,1.012538,0.006223067016822123,4.709501273038642,423.55,416.2
1,TM_TGA_M03_crushed_ratio_02.txt,4.626137,0.382928,0.006722239311114223,12.080957777963482,440.11,429.1
2,TM_TGA_M03_crushed_ratio_03.txt,4.811164999999999,2.050889,0.0061962123518939875,2.3458924398151235,402.66,396.48
3,TM_TGA_M03_crushed_ratio_04.txt,3.783721999999999,8.364634,0.01970546461922942,0.4523475862781323,397.62,370.07
4,TM_TGA_M03_crushed_ratio_05.txt,4.767398000000001,4.289787,0.00803645930127933,1.1113367633404645,397.09,388.57

File: Results/TGA/TGA_csv/Results_S01.csv
,Filename,m_polymer,m_cat,coke_yield,P/C ratio,Tmax,T50
0,TM_TGA_S01_ratio_01.txt,4.601983,0.800478,0.004342910436653058,5.749043696391405,334.02,337.68
1,TM_TGA_S01_ratio_02.txt,4.85903,0.390449,0.005542464236689213,12.44472389479804,385.21,377.23
2,TM_TGA_S01_ratio_03.txt,4.708895,1.998585,0.0040718682408505185,2.356114450974064,318.97,319.8
3,TM_TGA_S01_ratio_04.txt,4.707504999999999,4.019529,0.008016348362880106,1.1711583620867019,315.43,319.93
4,TM_TGA_S01_ratio_05.txt,4.837316,5.923229,0.011393715027093495,0.8166687460505073,321.04,322.86

File: Results/TGA/TGA_csv/Results_S04.csv
,Filename,m_polymer,m_cat,coke_yield,P/C ratio,Tmax,T50
0,TM_TGA_S04_ratio_01.txt,4.660622,0.18347,0.006432403228581937,25.402638033465962,426.28,419.61
1,TM_TGA_S04_ratio_02.txt,4.688468,0.709928,0.006343863283272908,6.604145772529046,402.01,396.83
2,TM_TGA_S04_ratio_03.txt,4.791245,1.598347,0.005168385252684864,2.9976250463760374,393.76,383.4
3,TM_TGA_S04_ratio_04.txt,4.723189,3.787753,0.0068635830579721205,1.2469633051574376,367.01,367.35
