Repository: MyonicS/Manuscript_Pores_2025

# Description
This repository hosts the companion jupyter notebook for the publication *The Effect of Impurities in Post-Consumer Plastic Waste on the Cracking of Polyolefins with Zeolite-based Catalysts* (https://doi.org/To-be-added)
It provides an executable version of the manuscript generating all figures and analyses from raw experimental data.
The raw data is hosted on the Open Science Foundation repository under DOI: https://doi.org/10.17605/OSF.IO/5WTZY

## In Google Colab
The easiest way to run the notebook is in Google Colab.
Click the link below and run the notebook.
At release the notebook is running python 3.12. 
Cells at the top of the notebook clone the repository, install packages and download the experimental data to the Colab runtime. Note that these steps can take a couple minutes.

## Running the notebook locally
The notebook is optimized to run in Google Colab. When running the notebook locally delete or comment out all code cells before importing of modules. 
1. Clone the repository:
   ```sh
   git clone https://github.com/MyonicS/Manuscript_Pores_2025
   ```
2. (optional but recommended: Create a new python 3.12 environment)
3. When you have UV installed, you can install the remaining requirements by navigating to the repository and running:
   ```sh
   uv pip sync pyproject.toml
   ```
4. Download the experimental data from the OSF repository.
   You can do this manually by downloading the ZIP file from [here](https://doi.org/10.17605/OSF.IO/ZXCTH) and unzipping the folder into the repository, or by using the [datahugger](https://github.com/J535D165/datahugger) library
5. Run the notebook in your IDE of choice. We recommend VS code as it allows for interactive plots in-line, which can be enabled using 
   ```python
   %matplotlib widget
   ```
	at the start of a cell.

# Citing

When utilizing code or data from this study in an academic publication please cite the following manuscript:
> Rejman, S., Meijer, T., van de Minkelis, J.H., Seyed Khabbaz, H., Gooneie, A., Duijndam, A.J.A., Vollmer, I., Weckhuysen, B.M. On the Influence of Catalyst Pore Structure in the Catalytic Cracking of Polypropylene. _ChemRxiv_ (2025). https://doi.org/To-be-added

Alternatively, the data itself can be cited as:
> Rejman, S. et al. Experimental data supporting: ‘On the Influence of Catalyst Pore Structure in the Catalytic Cracking of Polypropylene’. OSF http://dx.doi.org/10.17605/OSF.IO/5WTZY (2025)

# Bugs and Comments
Feels free to submit bug reports, comments or questions as issues.

File: Polymer_database.csv
Polymer Code,Sample name in paper,Supplier,Product Number,Supplier Label,Shape,Melting Point [C],MFR(supplier)[g/10min],Mn [g mol-1],Mw [g mol-1],PDI,zero_shear_viscosity,zero_shear_viscosity_stddev
P1-001-3,PP23k,Sigma Aldrich,428116.0,MKCR2515,pellets,156,,8600,23100,2.68,0.3680289841618976,0.0011398102099387
P1-002-1,PP307k,Sigma Aldrich,427888.0,MKCD0180,pellets,172,12.0,47000,306800,6.5,1478.4,3.1611488097171243
P1-004,PP33k,Sanyo Chemical,,Viscol 330-P,powder,152,,11900,32500,2.7,0.762245142202694,0.0018116680080232
P1-005,PP26k,Sanyo Chemical,,Viscol 440-P,powder,151,,9900,26400,2.7,0.429445025297031,0.0005569020250858
P1-007,PP6k,Sanyo Chemical,,Viscol 660-P,powder,144,,2700,6200,2.3,0.024914391,9.85543904002647e-05
P1-009,PP225k,LyondellBasell,,Moplen HP483R,pellets,167,27.0,49800,225100,4.5,445.08,1.2152258740260302
P1-011,PP421k,Sigma Aldrich,427861.0,MKCN5172,pellets,165,4.0,62300,420800,6.8,4263.6,21.942325692968016
P1-017,PP208k,Sabic,,201118tw2,powder,165,31.37,32200,207600,6.4,81.855,0.8415057129776231
P1-018,PP150k,Sabic,,201119tw1,powder,164,118.24,22800,149600,6.6,50.798,1.476196741230342
P1-019,PP122k,Sabic,,201119tw2,powder,165,317.75,16400,121600,7.4,14.078929003766728,0.03771047084958417

File: catalyst_database.csv
,color,Al(NO3)3 added (umol/gram),BET_area (m2/g),ESW_area (m2/g),Cumulative Pore Volume (cm3/g STP),Py_IR_BAS (umol/gram),Py_IR_LAS (umol/gram),TTBP_IR_BAS (umol/gram),Unnamed: 9,Pore_volume (cm3/g),Pore_volume_p08 (cm3/g),t_plot_micropore_volume_cm3,micropore volume (DFT),mesopore volume (DFT),T50_TTBP,BAS_Py_SR,LAS_Py_SR,T50_Py,T50_5_interpolated
F0,C1,0.0,373.2010390927913,230.66918846375265,,0.0,0.0,0.0,,0.9147771986914464,0.3511845811508856,0.0239049106806728,0.0075213,0.7968587,,,,,
F04,#FFA500,83.1,280.102999783942,185.1322176332187,1.300585151,43.38406407,65.60534089,37.38468208111254,,1.3214047848364017,0.2921866056885095,-0.0072567967183803,0.0,1.2721,343.0,43.38373681734718,65.60543908719531,304.0,404.68433706958416
F05,#FF4500,332.3,187.59318214790773,,1.203375792,102.0975512,155.1511947,70.50411965210117,,1.213441383428995,0.2564519287215345,-0.050985462412002,0.0,1.1901,,102.09792846384866,155.15122808188545,,
F06,#FF8C00,166.5,308.13273520946404,,1.288483174,55.83948559,84.09315395,50.12425067363292,,1.30820397858583,0.318003746068086,-0.0073653655643099,0.0,1.2687,,55.83923652205418,84.09326171955325,,
H0,C4,0.0,417.06485881255935,,,,,0.0,,1.5807163835173896,0.4148881833234433,0.0143162092857569,0.0,2.2575,,,,,
H03,royalblue,118.7,,,,,,60.00015601298676,,,,,,,,,,,
H04,C4,65.5,377.7105010627422,236.5391104100378,,37.26061148,58.79603678,30.89719971650844,,1.5888865015845683,0.3996208484290022,-0.008899479442786,0.0,1.4067,303.0,37.26039370135027,58.79609851424693,326.0,411.9922309502253
L0,C2,0.0,325.42219796791494,,,,,0.0,,1.955261763007672,0.3286032081261291,0.0009927624564252,0.0,1.4788,,,,,
L01,forestgreen,167.0,302.28133016582194,,1.839366871,52.33205638,82.0971804,46.20743156332804,,1.8580336818100285,0.3048565949534092,3.4960828533778447e-06,,,,52.331777850361405,82.09705206680275,,
L04,C2,224.8,306.70053623029605,,,78.40955603,146.4371259,44.42311348526775,,1.7566227162703705,0.3141463106569366,-0.0047420914618199,,,,78.40970902704413,146.4370438610846,,
L06,C2,83.3,301.36908423066126,186.6662074223086,,51.4043343,73.62421083,26.586297601371875,,1.872459303697408,0.3103051019723273,-0.0030165502531606,0.0,1.5669,328.0,50.48189866284949,72.30235375771196,299.0,402.1465117994322
M0,C3,0.0,361.6032796174722,,,,,0.0,,1.5969058211328977,0.4344243096708939,-0.0688582132388852,0.0,1.5494,,,,,
M01,maroon,167.3,352.7175318,,1.516863858,48.15089149,103.3729459,59.28783335098219,,,,,,,,48.15143482481934,103.3730358913204,,
M02,firebrick,224.7,306.1467351,,,82.54728847,145.5951275,69.40597899592566,,,,,,,,82.54777672977201,145.59514879637302,,
M03,C3,65.4,340.1673631871935,221.96873156846584,,42.49212436,57.12866696,32.111398197865725,,1.5353040217490088,0.394888301161036,-0.0514354881248424,0.0,1.5118,297.0,42.49231890417395,57.1285764332551,296.0,422.7096036223178
S0,C0,0.0,646.4628708033025,420.8438839936659,,,,0.0,,0.9447717060160477,0.7923411225391859,0.0717805439565471,0.037746,0.924404,,,,,
S01,purple,171.6,,,,95.63871224,145.2349644,91.95534542008978,,,,,,,,95.63858831095595,145.23505356450593,,
S04,C0,61.0,577.574970125229,350.5661924646723,,49.11650812,54.75011755,32.25635007277694,,1.0079976813896434,0.8087401127521613,0.0236207524696362,0.0040759,0.9492641,392.0,49.116644597474746,54.750238255250295,304.0,396.4030797182426
S02,,,,,,,,39.66272998806335,,,,,,,,,,,
L05,,,,,,,,,,,,,,,,38.84715047392745,70.51559732584293,,

File: catalyst_database.csv
,color,Al(NO3)3 added (umol/gram),BET_area (m2/g),ESW_area (m2/g),Cumulative Pore Volume (cm3/g STP),Py_IR_BAS (umol/gram),Py_IR_LAS (umol/gram),TTBP_IR_BAS (umol/gram),Unnamed: 9,Pore_volume (cm3/g),Pore_volume_p08 (cm3/g),t_plot_micropore_volume_cm3,micropore volume (DFT),mesopore volume (DFT),T50_TTBP,BAS_Py_SR,LAS_Py_SR,T50_Py,T50_5_interpolated
F0,C1,0.0,373.20103909279135,230.66918846375265,,0.0,0.0,0.0,,0.9147771986914464,0.3511845811508856,0.0239049106806728,0.0075213,0.7968587,,,,,
F04,#FFA500,83.1,280.102999783942,185.1322176332187,1.300585151,43.38406407,65.60534089,37.38467773478587,,1.3214047848364017,0.2921866056885095,-0.0072567967183803,0.0,1.2721,343.0,43.383753556746896,65.60544459860854,304.0,404.6843333312934
F05,#FF4500,332.3,187.59318214790773,,1.203375792,102.0975512,155.1511947,70.50412888723119,,1.213441383428995,0.2564519287215345,-0.050985462412002,0.0,1.1901,,102.09789038643817,155.1512174709607,,
F06,#FF8C00,166.5,308.13273520946404,,1.288483174,55.83948559,84.09315395,50.12424719737592,,1.30820397858583,0.318003746068086,-0.0073653655643099,0.0,1.2687,,55.83922911840682,84.09325992919152,,
H0,C4,0.0,417.0648588125592,,,,,0.0,,1.5807163835173896,0.4148881833234433,0.014316209285757,0.0,2.2575,,,,,
H03,royalblue,118.7,,,,,,60.00016526743017,,,,,,,,,,,
H04,C4,65.5,377.7105010627422,236.5391104100378,,37.26061148,58.79603678,30.897202853164853,,1.5888865015845683,0.3996208484290022,-0.008899479442786,0.0,1.4067,303.0,37.26042670488563,58.79611102948759,326.0,411.992233564563
L0,C2,0.0,325.42219796791494,,,,,0.0,,1.955261763007672,0.3286032081261291,0.0009927624564252,0.0,1.4788,,,,,
L01,forestgreen,167.0,302.28133016582194,,1.839366871,52.33205638,82.0971804,46.20743261102516,,1.8580336818100285,0.3048565949534092,3.4960828533778447e-06,,,,52.33176550602161,82.09704834752257,,
L04,C2,224.8,306.70053623029605,,,78.40955603,146.4371259,44.42311680650516,,1.7566227162703705,0.3141463106569366,-0.0047420914618199,,,,78.4096907261451,146.43703773193454,,
L06,C2,83.3,301.36908423066126,186.6662074223086,,51.4043343,73.62421083,26.58629610636049,,1.872459303697408,0.3103051019723273,-0.0030165502531606,0.0,1.5669,328.0,50.481885639645405,72.30234902343794,299.0,402.14651083224976
M0,C3,0.0,361.6032796174722,,,,,0.0,,1.5969058211328977,0.4344243096708939,-0.0688582132388852,0.0,1.5494,,,,,
M01,maroon,167.3,352.7175318,,1.516863858,48.15089149,103.3729459,59.28783656809725,,,,,,,,48.15138603000401,103.3730201365505,,
M02,firebrick,224.7,306.1467351,,,82.54728847,145.5951275,69.40598666262622,,,,,,,,82.54783270603413,145.59516281364853,,
M03,C3,65.4,340.1673631871935,221.96873156846584,,42.49212436,57.12866696,32.11140368534657,,1.5353040217490088,0.394888301161036,-0.0514354881248424,0.0,1.5118,297.0,42.49233320872504,57.12858072838522,296.0,422.7096076870818
S0,C0,0.0,646.4628708033027,420.8438839936659,,,,0.0,,0.9447717060160477,0.7923411225391859,0.0717805439565471,0.037746,0.924404,,,,,
S01,purple,171.6,,,,95.63871224,145.2349644,91.95534203175605,,,,,,,,95.63860094234016,145.2350580551653,,
S04,C0,61.0,577.574970125229,350.5661924646723,,49.11650812,54.75011755,32.25635539960874,,1.0079976813896434,0.8087401127521613,0.0236207524696362,0.0040759,0.9492641,392.0,49.11666605277922,54.75024492812511,304.0,396.4030825157853
S02,,,,,,,,39.66272998806335,,,,,,,,,,,
L05,,,,,,,,,,,,,,,,38.847127341535455,70.51558962696133,,
